Repository: tinix84/Maxwell-Electronic-Transformer-Kit

Please copy and paste the folder CoreUDM at at any of the below Locations:

Maxwell Installation directory\AnsysEM16.0\Win64\Maxwell\syslib\UserDefinedModels\Lib
Maxwell Installation directory\AnsysEM16.0\Win64\Maxwell\userlib\UserDefinedModels\Lib

Note: if the script is placed at both locations, the script in syslib will be give priority

Please place the file "ElectronicTransformerModel.py" at any convenient location.
Users can use Tools > External Tools  and build a link to this python file to make the execution of script available through menu bar

Once the files are placed, launch Maxwell and select the option Draw > User Defined Model > Update Menu

Display Settings:
The GUI of the Toolkit is built for Default font settings of the Windows operating system. If you have problem in viewing the GUI correctly, please ensure the following Setting
Goto Control Panel\Appearance and Personalization\Display and check if the Font setting is set to Smaller. If this setting is set to Medium or Larger, please change it to Smaller to view the GUI correctly.

Supported Versions:
The toolkit is built for ANSYS Electromagnetic Suite 16.1 (Maxwell 2015.1). Please use the toolkit with this or any version higher than this.

File: CoreUDM/MaterialData/3B7.tab
"X" 	"Y"
0 	2300
98463.108541761903 	2430
118574.426112455 	2442.5999999999999
145022.36310632899 	2471.3000000000002
171959.43478804899 	2559
200766.192600726 	2589
238057.36070413599 	2681
295700.47212625301 	2712.5999999999999
396875.88266304502 	2744.4000000000001
485398.75123763498 	2744.4000000000001
584542.56844118598 	2681.1999999999998
682465.52463745303 	2529.5
784546.76157962705 	2414.3000000000002
888035.83911433304 	2304.4000000000001
1005176.09678701 	2124
1103064.47200135 	1980.5999999999999
1210485.6385671 	1783.4000000000001
1307952.36732598 	1606
1650018.4076338401 	1007.8
1987038.4823081801 	702.29999999999995
2392895.6864399998 	501
2972310.4638994299 	329.39999999999998
3867621.3253694102 	199.59999999999999
5522712.8935787203 	101.5
7298417.43869338 	60.100000000000001
8926323.9856792092 	40
12550317.3760495 	20

File: CoreUDM/MaterialData/3C15.tab
"X" 	"Y"
0 	1800
98459.681589469503 	1805
128193.25309275401 	1810
164335.10138502999 	1815
197983.598439825 	1836
246043.12589684501 	1880
296421.78101870802 	1923.2
346199.02680051897 	2014.5999999999999
391975.05251181999 	2086
450746.729490244 	2160
502485.57112693402 	2236.5
596047.538592714 	2426
696140.06460145698 	2631.1999999999998
752323.26871217601 	2724.5
800517.41909460397 	2821.0999999999999
825760.17275659204 	2921.0999999999999
851798.907364454 	2989.6999999999998
892404.59489461 	3024.5999999999999
920544.83121979597 	2989.6999999999998
949572.41494880302 	2887.4000000000001
994839.01535801101 	2788.5
1058568.8282010199 	2454.1999999999998
1217287.7691943001 	1923.2
1378243.1500792899 	1422.0999999999999
1466533.9957847199 	1208.8
1536444.4179164399 	1003.8
1584893.19246111 	904.20000000000005
1660445.85775024 	805.10000000000002
1712804.77556574 	692.29999999999995
1766814.7296146899 	602.29999999999995
1879997.6369075901 	500.19999999999999
2000431.08965302 	405.89999999999998
2195700.16092578 	300.10000000000002
2604535.8346754001 	200
2948919.5275931899 	139.5
3552726.6826243298 	90.700000000000003
4415133.3006289396 	60.399999999999999
5659903.0064577404 	39.799999999999997
7963859.6098901201 	24.100000000000001
8741239.7845002003 	21.199999999999999

File: CoreUDM/MaterialData/3C30.tab
"X" 	"Y"
0 	2100
100000 	2130
197983.598439825 	2180
296421.78101870802 	2205
398107.17055349698 	2205
494745.69336460601 	2179.5999999999999
605372.19801090995 	2154.4000000000001
800517.41909460397 	2080.5
994839.01535801101 	1963
1144002.48094462 	1873.8
1275316.49682336 	1768
1399804.59801395 	1629.7
2000431.08965302 	1011.7
2948919.5275931899 	503.5
3780315.8735091998 	301.80000000000001
6022478.8139428804 	115
9157939.1348360796 	50.299999999999997
12491920.5522225 	31

File: CoreUDM/MaterialData/3C34.tab
"X" 	"Y"
0 	2100
98459.681589469503 	2102
145143.553917749 	2104
201080.88432108 	2107
301059.04897666298 	2110
398107.17055349698 	2114
487125.03436440398 	2120
596047.538592714 	2160
685417.29102332203 	2245
800517.41909460397 	2436.8000000000002
892404.59489460895 	2583.1999999999998
979515.32684930996 	2770.5
1144002.48094462 	2869.1999999999998
1336111.48343856 	2869.1999999999998
1466533.9957847199 	2613.5
1560480.7908303901 	2193.9000000000001
1686422.1282712601 	1619.8
1822527.7821007699 	1224.0999999999999
1909408.6092480901 	893.29999999999995
2031726.14146151 	691
2195700.16092578 	504.30000000000001
2300370.3053385299 	404
2486025.7229290502 	301.80000000000001
2771383.5142741501 	200.59999999999999
3236773.87078434 	138.09999999999999
3780315.87350919 	99.599999999999994
4846109.8954332098 	59.600000000000001
6212385.9234057004 	39.600000000000001
7255613.7858727695 	30.600000000000001

File: CoreUDM/MaterialData/3C81.tab
"X" 	"Y"
0 	2700
100000 	2712
126152.79033495599 	2732
159145.265092955 	2750.4000000000001
200766.192600726 	2848
295700.47212625301 	3018.5
396875.88266304502 	3200
500670.00014591898 	3236.6999999999998
602933.005246785 	3236.6999999999998
796792.598973118 	3089.5
974516.59179126797 	2848
1328367.9407412 	2448.4000000000001
1624659.4156675499 	2032.7
2018053.77845186 	1401
2430245.9285297501 	811.10000000000002
2750818.1641727001 	509.39999999999998
3211637.0354356002 	305.30000000000001
3692024.4972941699 	200.90000000000001
4955269.3326495299 	81.099999999999994
5785379.3160776496 	50.899999999999999
6967056.4174379604 	30.100000000000001
7886076.5155149698 	21.300000000000001

File: CoreUDM/MaterialData/3C90.tab
"X" 	"Y"
0 	2300
98459.681589469503 	2331.4000000000001
142907.88103505599 	2358.6999999999998
197983.598439825 	2386.3000000000002
296421.78101870802 	2471.1999999999998
398107.17055349698 	2529.5
494745.69336460601 	2559.0999999999999
596047.538592714 	2559.0999999999999
696140.06460145698 	2559.0999999999999
788186.90190878604 	2529.5
906365.50970733003 	2442.5999999999999
979515.32684931101 	2386.4000000000001
1091948.7291590299 	2277.6999999999998
1275316.49682336 	2051
1634869.7045064201 	1480.2
2128579.5608939198 	1007.8
2858773.6817895998 	603.60000000000002
4022484.5253081098 	303.60000000000002
6408281.3827388603 	101.56
9301207.3439566605 	40
11205679.6403889 	25.399999999999999

File: CoreUDM/MaterialData/3C91.tab
"X" 	"Y"
0 	3000
100000 	3012.4000000000001
136310.448886203 	3047.6999999999998
197680.63413561499 	3083.4000000000001
300316.00312601897 	3119.5999999999999
396875.88266304502 	3230.5
492975.24567971501 	3384.5999999999999
593666.57939024898 	3758.6999999999998
651480.38640507997 	3847.3000000000002
714924.35081395099 	3984.0999999999999
784546.76157962705 	3984.0999999999999
874387.69215689099 	3938
944792.25153888797 	3847.3000000000002
1052983.39990274 	3629.5999999999999
1155527.4560871499 	3230.5
1307952.36732598 	2744.4000000000001
1435326.3991046201 	2251.3000000000002
1810704.3028847401 	1031.5
2249147.4981506602 	401.5
2666913.73835477 	201.90000000000001
3808180.18358282 	66.700000000000003
5696464.3155421801 	21.300000000000001

File: CoreUDM/MaterialData/3C94.tab
"X" 	"Y"
0 	2300
100000 	2392
134304.29072564401 	2420
197983.598439825 	2477
301059.04897666298 	2565
398107.17055349698 	2595
494745.69336460601 	2625.3000000000002
596047.538592714 	2625.3000000000002
696140.06460145698 	2595
788186.90190878604 	2535.3000000000002
878658.72262302705 	2477
994839.01535800996 	2420.0999999999999
1109031.34311559 	2283.4000000000001
1217287.7691943001 	2154.4000000000001
1315531.1122739399 	1963
1489476.67929648 	1687.5999999999999
1739600.1570544699 	1353
2000431.08965302 	1097.5
2410030.1288187499 	801.70000000000005
3137828.5738623398 	503.5
4022484.5253081098 	305.39999999999998
5319155.6221575998 	157.40000000000001
6408281.3827388603 	101.09999999999999
11380983.017100601 	25.600000000000001

File: CoreUDM/MaterialData/3C96.tab
"X" 	"Y"
0 	2000
96943.0889869971 	2051
154441.512063489 	2075
238521.80648456799 	2100
351615.01765159599 	2124
464960.14744351897 	2148.8000000000002
526439.31409747002 	2174
586866.50862025598 	2251.3000000000002
696140.06460145698 	2386.4000000000001
800517.41909460397 	2529.5
892404.59489460895 	2712.5999999999999
994839.01535800996 	2842
1091948.7291590299 	2943
1217287.7691943001 	2943
1315531.1122739399 	2842
1378243.1500792899 	2712.5999999999999
1466533.9957847199 	2500.1999999999998
1536444.4179164399 	2251.3000000000002
1609687.50545972 	2027.2
1686422.1282712601 	1605.9000000000001
1794455.0511360399 	1242.9000000000001
1909408.6092480901 	918.10000000000002
2000431.08965302 	710.5
2161879.38710699 	512.79999999999995
2300370.3053385299 	396.80000000000001
2486025.7229290502 	303.60000000000002
2728695.38377738 	234.90000000000001
3041907.9466187898 	173.5
3498003.37945604 	119.5
4415133.3006289396 	72.400000000000006
5486884.8081280496 	50.5
7369121.7244894896 	30.899999999999999

File: CoreUDM/MaterialData/3D3.tab
"X" 	"Y"
0 	750
98459.681589469503 	756.39999999999998
194934.02062322601 	765.29999999999995
296421.78101870802 	774.20000000000005
391975.05251181999 	783.29999999999995
596047.538592714 	792.39999999999998
800517.41909460397 	801.70000000000005
994839.01535801101 	811.10000000000002
1255672.56203026 	830.20000000000005
1634869.7045064201 	869.70000000000005
2031726.14146151 	900.60000000000002
2486025.7229290502 	911.10000000000002
2995052.8784856298 	921.79999999999995
3664754.9812456002 	921.79999999999995
3960525.4556040498 	911.10000000000002
4347126.1895498903 	879.89999999999998
4846109.8954332098 	830.20000000000005
5402369.31126385 	747.70000000000005
6212385.9234057097 	635.29999999999995
7484405.3987654103 	448.19999999999999
9446716.8629879504 	242
10863131.98538 	145
12687346.0796958 	90
15767135.8303563 	50.299999999999997
19594529.12621 	29.5
26316293.363986 	14.6

File: CoreUDM/MaterialData/3E1.tab
"X" 	"Y"
0 	3800
10000 	3802
29642.178101870799 	3805
39197.505251181901 	3809
59604.753859271397 	3853.5
70703.058689955302 	3898.5999999999999
89240.459489460904 	3944.1999999999998
112638.12001137 	3990.3000000000002
131553.11122739399 	4084.1999999999998
151277.82816797 	4132
176681.472961469 	4278.6999999999998
203172.614146151 	4379.3999999999996
237290.79910452201 	4534.8000000000002
260453.58346754001 	4695.8000000000002
281473.94644535898 	4750.8000000000002
313782.85738623398 	4750.8000000000002
360830.60855686298 	4587.8999999999996
408541.28922333702 	4379.3999999999996
462560.49526342598 	4132
531915.56221576 	3678.3000000000002
592971.34640014102 	3199.1999999999998
714385.42309319798 	2506
874123.97845001903 	1788.5999999999999
1103307.64938629 	1000
1414365.9673694801 	503.5
2021240.4340486999 	185.19999999999999

File: CoreUDM/MaterialData/3E25.tab
"X" 	"Y"
0 	6000
10000 	6005
15206.262101967301 	6017
23123.0407113728 	6028
34086.6459453633 	6040
47223.405554182398 	6083
59604.753859271397 	6207.6000000000004
75232.326871217607 	6353.6999999999998
89240.459489460904 	6428
102620.932111153 	6503.1999999999998
121728.77691943001 	6734.1000000000004
144394.470265096 	6973.1999999999998
176681.472961469 	7137.3000000000002
226493.72780150201 	6973.1999999999998
268666.47864137602 	6579.3000000000002
328741.04593189398 	5857
396052.54556040501 	5094.1000000000004
523722.36888247402 	3635.8000000000002
748440.53987654101 	2056.5
974460.063290847 	1123.3
1249192.0552222501 	599.39999999999998
1576713.5830356299 	331.19999999999999
2052861.0304432199 	183

File: CoreUDM/MaterialData/3E27.tab
"X" 	"Y"
0 	6000
10000 	6002
15444.151206348901 	6004
20108.088432108001 	6006
29642.178101870799 	6018
39197.505251181901 	6030
49474.569336460598 	6050
59604.753859271397 	6107
78818.690190878595 	6178.6000000000004
99483.901535800993 	6324.1999999999998
121728.77691943001 	6398.3999999999996
151277.82816797 	6549.1999999999998
187999.76369075899 	6625.8999999999996
223005.00321347901 	6782.1000000000004
256441.76897050301 	7023.3000000000002
290349.67771979398 	7105.6000000000004
333883.921443692 	6942
355272.66826243303 	6782.1000000000004
383945.57167789101 	6473.3000000000002
428016.660452326 	5897.3000000000002
507712.642110546 	4837.8000000000002
621238.59234056994 	3332.4000000000001
760149.25885824603 	1996
1005187.75858437 	1015.6
1481789.5130300301 	400
2021240.4340486999 	185.40000000000001

File: CoreUDM/MaterialData/3E28.tab
"X" 	"Y"
0 	4000
10000 	4002
20076.619260072599 	4007
40307.0640913916 	4015
70393.673953342703 	4025
91597.455198496304 	4052
110306.44720013499 	4084.1999999999998
132836.79407412 	4132
159969.01638827001 	4229.1999999999998
189682.343140129 	4328.6999999999998
221458.05423683999 	4430.6000000000004
262592.61689114198 	4534.8000000000002
297231.04638994299 	4587.8999999999996
357941.17482634098 	4587.8999999999996
444612.90369895397 	4482.3999999999996
543783.47908542899 	4328.6999999999998
654852.51193995005 	4084.1999999999998
741233.70131035801 	3809
865405.65932219697 	3511.0999999999999
964505.99797351705 	3199.1999999999998
1091733.3869515799 	2848
1274621.28323183 	2310.0999999999999
1488146.68039424 	1852.0999999999999
2124977.12882081 	1000
3034329.7858348801 	503.5
4400456.7598569402 	281.5

File: CoreUDM/MaterialData/3E4.tab
"X" 	"Y"
0 	4700
10000 	4710
14502.236310632799 	4725
29570.047212625399 	4745
98972.763121523705 	4770
145773.01289404801 	4806.3000000000002
192643.05784097599 	4919.3999999999996
221458.05423683999 	5035.1999999999998
250670.44904611399 	5094.1000000000004
279375.514841275 	5094.1000000000004
321163.70354356 	4977
380818.01835828199 	4806.3000000000002
431051.48736036202 	4587.8999999999996
503261.51652502501 	4229.1999999999998
634878.44577833696 	3552.1999999999998
752803.47359333502 	2915
949682.58767646796 	2104.9000000000001
1126080.67822728 	1484.9000000000001
1356085.2603032601 	911.10000000000002
1764561.3859890201 	448.19999999999999
2480954.6975007001 	187.30000000000001

File: CoreUDM/MaterialData/3E5.tab
"X" 	"Y"
0 	10000
10000 	9998
21693.162522934399 	9990
58454.256844118601 	9980
102086.56944450201 	9970
119188.178818477 	9961.2000000000007
134910.217686027 	9845.7999999999993
165001.84076338401 	9619.1399999999994
204955.318630422 	8969.7999999999993
235611.94770305601 	8462.2000000000007
279375.514841275 	7799.6000000000004
336438.60967608402 	6782.1000000000004
386762.13253694202 	5829
424426.693870513 	5188.1000000000004
465759.192318674 	4511.1999999999998
596739.45506438403 	3000.6999999999998
788607.65155149705 	1735.5999999999999
964505.99797351705 	1141.0999999999999
1235743.26203153 	683.5
1558924.6064289799 	465.30000000000001
2028499.4201305199 	295.39999999999998

File: CoreUDM/MaterialData/3E55.tab
"X" 	"Y"
0 	10000
19696.865967020301 	10125
39606.632270022397 	10156
50771.7057393879 	10038.76
59294.556342782802 	9808.2999999999993
69246.298435005097 	9472.6000000000004
80866.188155228505 	9042.7999999999993
90138.984638035705 	8632.3999999999996
106903.186961352 	7958.6000000000004
122912.719429916 	7423.1000000000004
141316.10936387099 	6843.6999999999998
157508.273391925 	6309.5
172847.127291043 	5745
214692.84988480201 	4558.5
258517.44193689601 	3614
311222.85026271897 	2611
368950.56566554302 	2000
417549.67350062 	1641
487464.05039051501 	1362.8
560319.14805302396 	1131.8
674712.97727402695 	907.70000000000005
825193.05850515002 	736.60000000000002
993740.88110634498 	611.70000000000005

File: CoreUDM/MaterialData/3E6.tab
"X" 	"Y"
0 	12000
10156.4415388781 	11990
19493.402062322599 	11970
39197.505251181901 	11952
59604.753859271397 	11810.5
78818.690190878595 	11539.4
101040.243000787 	11144.4
127531.64968233601 	10762.9
163486.97045064199 	10274.6
209579.26580346801 	9583.2000000000007
252491.74919076101 	8938.3999999999996
304190.79466187902 	8145.6000000000004
378031.58735091903 	6923.6000000000004
462560.49526342598 	5683.5
523722.36888247402 	4720
592971.34640014102 	4012
681879.86291099596 	2966.5999999999999
887798.90848591703 	1660.2
1268734.60796958 	798.89999999999998
1990106.89552196 	301.30000000000001

File: CoreUDM/MaterialData/3E7.tab
"X" 	"Y"
0 	15000
10000 	14952
19768.0634135615 	14849.6
29115.587682817499 	14678
39687.588266304498 	14508.200000000001
50067.000014591802 	14340.5
60293.300524678503 	14010.799999999999
69311.799591213799 	13688.700000000001
78454.676157962705 	13530.4
88803.583911433205 	13219.4
98972.763121523603 	12766.1
115552.74560871501 	12328.4
134910.217686027 	11632
155089.701338104 	10975
178287.57431197501 	10235.299999999999
218054.484317694 	9111.6000000000004
254583.115197704 	8111.3000000000002
311367.68849234801 	6503.1999999999998
398930.15064413799 	5035.1999999999998
552271.28935787198 	3053.8000000000002
788607.65155149705 	1519.9000000000001
1074954.6297807901 	801.70000000000005
1442755.78746734 	403.69999999999999
1997323.58581212 	157.30000000000001

File: CoreUDM/MaterialData/3E8.tab
"X" 	"Y"
0 	18000
10000 	17886.5
14514.3553917749 	17679.700000000001
24225.327833081101 	17273.200000000001
31055.235821611201 	16876.099999999999
40433.522039347699 	16488.099999999999
50248.557112693401 	15922.799999999999
60537.219801090898 	15376.9
69614.006460145698 	15023.299999999999
83867.849197362098 	14508.200000000001
101040.243000787 	14010.799999999999
137824.31500792899 	12472.6
160968.750545972 	11632
179445.50511360401 	10975
196961.808128912 	10117
264528.15940793802 	8017.5
333883.921443692 	6065
469796.86283374898 	3593.8000000000002
640828.13827388606 	2009.2
901687.77123170102 	1000
1288582.8874194501 	403.69999999999999
1841486.4997914699 	159.19999999999999

File: CoreUDM/MaterialData/3F3.tab
"X" 	"Y"
0 	2000
98459.681589469503 	2027.2
197983.598439825 	2051
398107.17055349698 	2100
494745.69336460601 	2124
596047.538592714 	2174
696140.06460145698 	2251.3000000000002
788186.90190878604 	2304.4000000000001
892404.59489460895 	2386.3000000000002
994839.01535801101 	2500.1999999999998
1126381.2001137 	2589.0999999999999
1255672.56203026 	2619.4000000000001
1378243.1500792899 	2619.4000000000001
1536444.4179164399 	2559.0999999999999
1712804.77556574 	2414.3000000000002
1822527.7821007699 	2251.3000000000002
1969618.08128912 	2075
2161879.38710699 	1846.9000000000001
2372907.9910452198 	1550.8
2604535.8346754098 	1242.9000000000001
2814739.4644535999 	1019.6
3287410.4593189401 	603.60000000000002
3780315.8735091998 	300
4214238.4103124104 	188.30000000000001
4625604.9526342601 	122.3
4846109.8954332098 	100.3
5156553.7681451002 	88.299999999999997
5402369.31126385 	77.700000000000003
5659903.0064577302 	70
6116695.3992942804 	60.100000000000001
6713767.4184487797 	49.299999999999997
7963859.6098901201 	39.5
9016877.7123170197 	34.299999999999997
10209130.705658101 	31.300000000000001
11559028.866814701 	28.800000000000001

File: CoreUDM/MaterialData/3F35.tab
"X" 	"Y"
0 	1400
100000 	1417.0999999999999
200766.192600726 	1433.5
305003.57704900601 	1466.8
500670.00014591898 	1501
693117.99591213802 	1535.8
901897.01733587205 	1553.5999999999999
1052983.39990274 	1589.7
1229379.8728217999 	1626.7
1413266.99027895 	1683.8
1624659.41566756 	1742.8
1782875.7431197499 	1763
1896823.4314013 	1763
2114034.6807024102 	1742.8
2430245.9285297599 	1683.8
2708541.07477587 	1608.0999999999999
3018704.6782488702 	1466.8
3524400.0748491902 	1307.5999999999999
3989301.5064413799 	1100.5
5111168.2738675 	719.29999999999995
6650739.7708473001 	404.80000000000001
8654056.5932219792 	200.80000000000001
11615085.780399 	100.7
13987493.905634699 	60.700000000000003
15113748.7169935 	50.5
16844471.8755618 	39.700000000000003
19364019.6953706 	31.899999999999999

File: CoreUDM/MaterialData/3F4.tab
"X" 	"Y"
0 	900
98456.2393205353 	911.10000000000002
195227.29664010301 	921.79999999999995
393182.87557057699 	932.60000000000002
496530.51740057103 	943.5
699189.01200705301 	954.5
882969.99554940895 	977
1031605.17838208 	1000
1205260.9368708399 	1023.5
1343935.35275693 	1072.2
1522062.3118916899 	1110.3
1645190.58775366 	1149.7
1892461.3866933901 	1176.8
2176896.7843509801 	1176.8
2583224.56642337 	1149.7
3018072.92782128 	1110.3
3418092.28290181 	1072.2
3811369.73534028 	1035.5
4316533.6925959 	965.70000000000005
4738879.6097176597 	890.20000000000005
5122234.5297516296 	792.39999999999998
5451129.3368292097 	705.39999999999998
6368747.8399585299 	509.39999999999998
7440834.0992638702 	301.80000000000001
8296958.5208349098 	200.90000000000001
9543984.59640822 	132.19999999999999
11325413.1515281 	74.700000000000003
13439353.5275693 	39.899999999999999
15220623.118916901 	27.100000000000001
16451905.8775366 	20.300000000000001
18061622.323899001 	16.399999999999999

File: CoreUDM/MaterialData/3H3.tab
"X" 	"Y"
0 	2000
96936.3106114252 	2020
198288.39491270701 	2056.5
297148.11046840099 	2080.5
393182.87557057699 	2104.9000000000001
496530.51740057103 	2129.5
598448.83658717701 	2154.4000000000001
791860.44319886295 	2179.5999999999999
882969.99554940895 	2179.5999999999999
984562.39320535294 	2179.5999999999999
1115057.5876507901 	2154.4000000000001
1282649.83052806 	2129.5
1430228.42582931 	2080.5
1570167.3627676701 	2032.7
1723798.45245435 	1963
1834482.2480063899 	1895.7
1952272.9664010301 	1830.7
2110203.4285686002 	1707.3
2245697.9955397798 	1592.2
2504082.5894988002 	1417.4000000000001
3113459.6610752102 	1047.5999999999999
4056094.90489764 	642.79999999999995
5451129.3368292097 	327.39999999999998
7557503.8723949296 	141.69999999999999
9693631.0611425191 	67.299999999999997
11325413.1515281 	42.700000000000003
11866545.924424799 	35.899999999999999
12433534.237776 	30.899999999999999
13231882.072236501 	26.5
14081491.217648299 	23.100000000000001

File: CoreUDM/MaterialData/4F1.tab
"X" 	"Y"
0 	80
984562.39320535294 	81.099999999999994
2013974.9017546501 	82
5043159.4871713603 	83
7101520.6027803402 	84.900000000000006
8968146.67757928 	86
10316051.7838208 	87
12433534.237776 	89
16197927.8235767 	92.099999999999994
19221345.439899102 	94.299999999999997
22456979.955397699 	97.700000000000003
26648678.396461502 	101.09999999999999
29714811.046840101 	106
33653251.1825056 	111
35814101.001254603 	115
38711307.293912999 	119
42498967.427337602 	123.2
47388796.097176597 	124.7
51222345.297516301 	124.7
55366012.092767999 	121.8
58921021.876123004 	115
62704296.150309898 	108.40000000000001
64686076.615463302 	100
67776803.244011104 	90
74408340.992638707 	70.5
80427654.830576405 	50.299999999999997
89681466.775792897 	32.700000000000003
103160517.838208 	20
113254131.51528101 	14.5
124335342.37775999 	10.199999999999999
145265392.59467801 	7.0999999999999996
161979278.23576701 	5
177827941.003892 	4
204555335.00501999 	3
